Repository: yunyanjia2013-a11y/cell-design

File: mobile/material_data.json
{
  "pos": {
    "NCA": {
      "name": "NCA (LiNiCoAlO2)",
      "reversible_capacity_mAh_g": 192,
      "charge_capacity_mAh_g": 208.7,
      "first_efficiency": 0.92,
      "true_density_g_cm3": 4.65,
      "active_fraction": 0.95,
      "pressed_density_g_cm3": 3.59,
      "voltage_V": 3.65,
      "ad_range_mg_cm2": [
        16,
        20
      ],
      "scenario": "超高能量 (Tesla/Panasonic)"
    },
    "NCM811": {
      "name": "NCM811",
      "reversible_capacity_mAh_g": 182,
      "charge_capacity_mAh_g": 191.6,
      "first_efficiency": 0.95,
      "true_density_g_cm3": 4.65,
      "active_fraction": 0.95,
      "pressed_density_g_cm3": 3.45,
      "voltage_V": 3.65,
      "ad_range_mg_cm2": [
        16,
        20
      ],
      "scenario": "高镍能量型"
    },
    "NCM622": {
      "name": "NCM622",
      "reversible_capacity_mAh_g": 180,
      "charge_capacity_mAh_g": 189.5,
      "first_efficiency": 0.95,
      "true_density_g_cm3": 4.65,
      "active_fraction": 0.94,
      "pressed_density_g_cm3": 3.5,
      "voltage_V": 3.65,
      "ad_range_mg_cm2": [
        17,
        21
      ],
      "scenario": "中高镍平衡型"
    },
    "NCM523": {
      "name": "NCM523",
      "reversible_capacity_mAh_g": 160,
      "charge_capacity_mAh_g": 168.4,
      "first_efficiency": 0.95,
      "true_density_g_cm3": 4.65,
      "active_fraction": 0.94,
      "pressed_density_g_cm3": 3.5,
      "voltage_V": 3.6,
      "ad_range_mg_cm2": [
        18,
        22
      ],
      "scenario": "消费级能量型"
    },
    "LCO": {
      "name": "LCO (LiCoO2)",
      "reversible_capacity_mAh_g": 150,
      "charge_capacity_mAh_g": 157.9,
      "first_efficiency": 0.95,
      "true_density_g_cm3": 5.05,
      "active_fraction": 0.95,
      "pressed_density_g_cm3": 3.9,
      "voltage_V": 3.8,
      "ad_range_mg_cm2": [
        19,
        23
      ],
      "scenario": "消费级高电压型"
    },
    "LFP": {
      "name": "LFP (LiFePO4)",
      "reversible_capacity_mAh_g": 140,
      "charge_capacity_mAh_g": 147.4,
      "first_efficiency": 0.95,
      "true_density_g_cm3": 3.65,
      "active_fraction": 0.93,
      "pressed_density_g_cm3": 3.3,
      "voltage_V": 3.2,
      "ad_range_mg_cm2": [
        20,
        24
      ],
      "scenario": "动力/储能型"
    },
    "LMFP": {
      "name": "LMFP (LiMnFePO4)",
      "reversible_capacity_mAh_g": 150,
      "charge_capacity_mAh_g": 157.9,
      "first_efficiency": 0.95,
      "true_density_g_cm3": 3.5,
      "active_fraction": 0.93,
      "pressed_density_g_cm3": 2.6,
      "voltage_V": 3.55,
      "ad_range_mg_cm2": [
        18,
        22
      ],
      "scenario": "中高能量+高安全"
    }
  },
  "neg": {
    "天然石墨": {
      "name": "天然石墨",
      "reversible_capacity_mAh_g": 350,
      "charge_capacity_mAh_g": 380.4,
      "first_efficiency": 0.92,
      "true_density_g_cm3": 2.2,
      "active_fraction": 0.95,
      "pressed_density_g_cm3": 1.6,
      "voltage_V": 0.1,
      "ad_range_mg_cm2": [
        10,
        13
      ],
      "expansion_rate": 0.0,
      "scenario": "消费级能量型"
    },
    "人造石墨": {
      "name": "人造石墨",
      "reversible_capacity_mAh_g": 320,
      "charge_capacity_mAh_g": 347.8,
      "first_efficiency": 0.92,
      "true_density_g_cm3": 2.2,
      "active_fraction": 0.95,
      "pressed_density_g_cm3": 1.6,
      "voltage_V": 0.1,
      "ad_range_mg_cm2": [
        10,
        12
      ],
      "expansion_rate": 0.0,
      "scenario": "动力/循环型"
    },
    "石墨+Si (96.5/3.5)": {
      "name": "石墨+Si (96.5/3.5)",
      "reversible_capacity_mAh_g": 399.9,
      "charge_capacity_mAh_g": 444.3,
      "first_efficiency": 0.9,
      "true_density_g_cm3": 2.2,
      "active_fraction": 0.95,
      "pressed_density_g_cm3": 1.494,
      "voltage_V": 0.12,
      "ad_range_mg_cm2": [
        10,
        12
      ],
      "expansion_rate": 0.008,
      "scenario": "高容量型 (Tesla 4680)"
    },
    "硅碳 (SiC)": {
      "name": "硅碳 SiC",
      "reversible_capacity_mAh_g": 450,
      "charge_capacity_mAh_g": 500.0,
      "first_efficiency": 0.87,
      "true_density_g_cm3": 2.3,
      "active_fraction": 0.92,
      "pressed_density_g_cm3": 1.55,
      "voltage_V": 0.15,
      "ad_range_mg_cm2": [
        8,
        10
      ],
      "expansion_rate": 0.02,
      "scenario": "高容量型 (5% Si)"
    },
    "硅氧 (SiOx)": {
      "name": "硅氧 SiOx",
      "reversible_capacity_mAh_g": 450,
      "charge_capacity_mAh_g": 529.4,
      "first_efficiency": 0.85,
      "true_density_g_cm3": 2.2,
      "active_fraction": 0.9,
      "pressed_density_g_cm3": 1.5,
      "voltage_V": 0.17,
      "ad_range_mg_cm2": [
        8,
        10
      ],
      "expansion_rate": 0.015,
      "scenario": "高容量型 (膨胀<SiC)"
    },
    "软碳": {
      "name": "软碳",
      "reversible_capacity_mAh_g": 300,
      "charge_capacity_mAh_g": 333.3,
      "first_efficiency": 0.88,
      "true_density_g_cm3": 2.0,
      "active_fraction": 0.94,
      "pressed_density_g_cm3": 1.45,
      "voltage_V": 0.15,
      "ad_range_mg_cm2": [
        9,
        11
      ],
      "expansion_rate": 0.0,
      "scenario": "快充型"
    }
  }
}
